Repository: Stoneinwaves/soh-predictor

# EIS -> SOH Predictor

基于电化学阻抗谱（EIS）预测锂离子电池健康状态（State-of-Health, SOH），支持模型训练、测试与单样本预测。

---

## data文件夹目录

```
data/                      # 数据集目录
├── processed_data_Capacity_*.csv  # Zhang 数据集原始命名
├── EIS_state_V_*.csv              # Zhang 数据集原始命名
├── Cell*_*SOH_*degC_95SOC_*.xls   # Rashid 数据集原始命名
├── mycell_j*.csv                  # 自测电池样本
└── mycell_j*_lite.csv             # 自测电池样本（选定特征频率点）

```

---

## 环境安装

```bash
python -m venv .venv && source .venv/bin/activate
pip install -r requirements.txt
```

---

## 使用教程

### 1. 模型训练

```powershell
python src/train.py --soh_pattern data/processed_data_Capacity_*.csv --eis_pattern data/EIS_state_V_*.csv --excel_pattern data/Cell*_*SOH_*degC_95SOC_*.xls --epochs 100 --batch_size 32 --model_path src/merged_model.pth
```

输出：

- 模型权重：`src/merged_model.pth`
- 训练损失曲线：`train_loss.png`

---

### 2. 模型评估

```powershell
python src/eval.py --model_path src/merged_model.pth --soh_pattern data/processed_data_Capacity_*.csv --eis_pattern data/EIS_state_V_*.csv --excel_pattern data/Cell*_*SOH_*degC_95SOC_*.xls
```

输出示例：

```
MAE  : 0.0123
MSE  : 0.0004
RMSE : 0.0189
```

---

### 3. 单样本推理（自测数据）

假设数据在 `data/mycell_j2.csv`，插值点数为 60 → 特征维度为 120：

```powershell
python src/inference.py --model_path src/merged_model.pth --eis_path data/mycell_j2.csv --input_dim 120
```

输出：

```
预测 SOH ≈ 93.45%
```

需要注意的是，输入的自测数据的维数是没有要求的，都会先经过归一化再输入模型，因此可以实现少量频率点预测

---

## 📚 数据来源

本项目使用了以下两个公开数据集进行训练与验证：

[1] Zhang, Y., et al. (2020). *Identifying degradation patterns of lithium ion batteries from impedance spectroscopy using machine learning*. Zenodo. [https://doi.org/10.5281/zenodo.3633835](https://doi.org/10.5281/zenodo.3633835)

[2] Rashid, M., et al. (2023). *Dataset for rapid state of health estimation of lithium batteries using EIS and machine learning: Training and validation*. Data in Brief, 48, 109157. [https://doi.org/10.1016/j.dib.2023.109157](https://doi.org/10.1016/j.dib.2023.109157)

---

## ✨ 欢迎贡献

如有问题或建议，欢迎提出:D

File: data/processed_Data_Capacity_25C01.csv
time/s,cycle number,ox/red,Capacity/mA.h
6620.638665960039,0.0,0,37.20271307236226
22770.55317943924,1.0,0,36.22303298575675
38675.1831784005,2.0,0,35.58930074895991
54431.28645837202,3.0,0,35.10808143432482
70087.5264530445,4.0,0,34.767280221266
85667.36393173947,5.0,0,34.51914390415908
101190.9972212419,6.0,0,34.31968901831604
116669.7185213078,7.0,0,34.17658494359931
132114.7066391157,8.0,0,34.04663311095897
147562.3273865537,9.0,0,34.1875305046328
162987.6607305091,10.0,0,34.07004892551811
178398.934472264,11.0,0,33.97043682203633
193774.7728087739,12.0,0,33.77003898176319
209131.1067422272,13.0,0,33.70502981089783
224466.6972724381,14.0,0,33.71013577575091
239798.4952020538,15.0,0,33.74974794052379
255122.3155304189,16.0,0,33.67808405359693
270405.0791533832,17.0,0,33.54328285512801
285670.6215642414,18.0,0,33.57989324102066
300935.3571757004,19.0,0,33.41691785253865
316172.7632075213,20.0,0,33.54878697370695
331425.1130282078,21.0,0,33.48888424809694
346665.5830577444,22.0,0,33.46613782063033
361883.6113040168,23.0,0,33.3055839253036
377089.4929593205,24.0,0,33.28812477345996
392297.9824088868,25.0,0,33.26649677962369
407515.0192559008,26.0,0,33.38786122701813
422725.2599079777,27.0,0,33.38368336771948
437924.2841684155,28.0,0,33.28306434129424
453101.5806412138,29.0,0,33.09499665320671
468254.3587322794,30.0,0,33.05934481065878
483396.0578315966,31.0,0,33.00589383624229
498526.8385360115,32.0,0,32.9772992629416
513650.807048535,33.0,0,32.93551049820543
528761.4296348579,34.0,0,32.89801374425885
543860.4586976282,35.0,0,32.86386624832409
558952.3405691348,36.0,0,32.81978651196843
574037.7044485658,37.0,0,32.77468513363694
589117.9295342676,38.0,0,32.79736147863905
604191.1218285812,39.0,0,32.7567171520958
619255.5117299072,40.0,0,32.69147203121864
634310.6516425163,41.0,0,32.68126906030405
649364.7081564739,42.0,0,32.66244596745636
664427.9040629826,43.0,0,32.82704886584605
679502.4441518495,44.0,0,32.82063607847807
694571.936650729,45.0,0,32.79372694275237
709606.5823854208,46.0,0,32.57228423888191
724624.7455402357,47.0,0,32.50680086351863
739630.372310362,48.0,0,32.48594688021512
754650.2842660062,49.0,0,32.62446184142216
769668.1778240986,50.0,0,32.59866528420086
784676.677190695,51.0,0,32.49096938272863
799656.8305877112,52.0,0,32.36156568089293
814630.0797931589,53.0,0,32.37904717529384
829609.225791391,54.0,0,32.41866831276366
844592.0719869733,55.0,0,32.45002926487437
859572.4209856018,56.0,0,32.40338637886427
874535.5474033989,57.0,0,32.22724290634704
889476.871045215,58.0,0,32.1919600279732
904409.3062969452,59.0,0,32.1443822305929
919341.5191489832,60.0,0,32.30144624269487
934297.0343761184,61.0,0,32.26452231201046
949239.9464171454,62.0,0,32.24551267472249
964179.0832627936,63.0,0,32.05441742521072
979088.0441414156,64.0,0,32.0099561231664
993989.8668281026,65.0,0,32.00483749890768
1008892.369914605,66.0,0,32.09425650820502
1023799.966797598,67.0,0,32.08527439586003
1038700.720887326,68.0,0,32.07209060737735
1053577.238360688,69.0,0,31.86251295421428
1068436.055075314,70.0,0,31.83152439099037
1083291.170395199,71.0,0,31.79246290022874
1098142.027121149,72.0,0,31.81887438623725
1112991.837848522,73.0,0,31.75774631610063
1127823.55840189,74.0,0,31.71533783039643
1142651.478160638,75.0,0,31.67409284914525
1157474.166126855,76.0,0,31.636868233334
1172286.127108462,77.0,0,31.60066823399992
1187092.443898138,78.0,0,31.61795839137394
1201905.484878212,79.0,0,31.59750266391077
1216704.990477614,80.0,0,31.51869405305143
1231494.424691454,81.0,0,31.49502326329974
1246277.414714504,82.0,0,31.43062269581348
1261074.662517063,83.0,0,31.58672448603181
1275873.844316941,84.0,0,31.55741179593024
1290668.802122783,85.0,0,31.5270772007921
1305444.148956798,86.0,0,31.33171625396221
1320197.267822552,87.0,0,31.27286599478069
1334935.856709164,88.0,0,31.28581215526498
1349685.209180295,89.0,0,31.39976645365355
1364440.507842917,90.0,0,31.36124913485381
1379192.824509852,91.0,0,31.28095766863633
1393923.350807924,92.0,0,31.09326368437829
1408617.216758475,93.0,0,31.00121573397787
1423295.268731661,94.0,0,31.00759647376509
1437979.196296375,95.0,0,31.1182195236244
1452679.300038032,96.0,0,31.14518953483919
1467382.078775834,97.0,0,31.1190464594697
1482072.077731863,98.0,0,30.86233274310724
1496728.605935823,99.0,0,30.82642149492903
1511369.722361885,100.0,0,30.71305325744758
1525984.943024982,101.0,0,30.80376514796829
1540621.976456776,102.0,0,30.85673232399154
1555243.180311259,103.0,0,30.78593836018667
1569854.865379408,104.0,0,30.50536061593967
1584426.809104338,105.0,0,30.47258451906036
1598994.918034848,106.0,0,30.34654505543989
1613553.104779389,107.0,0,30.50999430875816
1628134.733690485,108.0,0,30.49050816008248
1642693.868433684,109.0,0,30.39563201067305
1657225.704216022,110.0,0,30.19903753160565
1671746.965613544,111.0,0,30.21262960289639
1686258.194425382,112.0,0,30.10972405590481
1700757.267854612,113.0,0,30.0740470285674
1715236.375712366,114.0,0,29.95981610005737
1729693.131402057,115.0,0,29.83495524211074
1744148.583693627,116.0,0,29.85542577375369
1758587.569808766,117.0,0,29.7202432887463
1773012.582343902,118.0,0,29.60306626331841
1787415.152511179,119.0,0,29.59823120422579
1801805.558095708,120.0,0,29.49157476958675
1816182.036300324,121.0,0,29.43611792435327
1830547.042921301,122.0,0,29.26906648007581
1844865.244009172,123.0,0,29.15115968803236
1859168.869317902,124.0,0,29.08010780469557
1873472.905026019,125.0,0,29.22587649480059
1887786.265720841,126.0,0,29.21081983659194
1902079.138045046,127.0,0,29.13520401886494
1916296.404477317,128.0,0,28.89590342627968
1930535.315078616,129.0,0,28.75198312198091
1944762.475296877,130.0,0,28.74296106703735
1958954.179765806,131.0,0,28.78605504297217
1973187.895374626,132.0,0,28.82256262987519
1987398.464216474,133.0,0,28.6381253364504
2001577.228703894,134.0,0,28.4162423995751
2015740.456813477,135.0,0,28.24440180711366
2029895.94073423,136.0,0,28.2099645099288
2044043.89906574,137.0,0,28.31554263130739
2058206.894375708,138.0,0,28.41683416645301
2072354.943307046,139.0,0,28.2172602621134
2086489.90205716,140.0,0,27.89985864098951
2100602.455505792,141.0,0,27.69998499130378
2114708.571503095,142.0,0,27.82581704083672
2128828.852810137,143.0,0,27.89720637188042
2142937.244626178,144.0,0,27.91051548047762
2157037.834181584,145.0,0,27.84268086486986
2171136.739123899,146.0,0,27.46270752101726
2185207.997854862,147.0,0,27.43227475283047
2199289.14926064,148.0,0,27.35126821539435
2213374.331696309,149.0,0,27.55920127138988
2227462.009552818,150.0,0,27.61068518748303
2241551.558622606,151.0,0,27.59251441284266
2255603.032200538,152.0,0,27.09532685849924
2269654.760779742,153.0,0,27.22588997730215
2283720.377265856,154.0,0,27.10728983436709
2297767.615610369,155.0,0,26.99297850615567
2311824.063025914,156.0,0,27.52707394376926
2325882.472458858,157.0,0,27.17516661099793
2339917.773510654,158.0,0,26.84469212582561
2353946.347512685,159.0,0,26.86717896644888
2367978.022738386,160.0,0,26.79925056906384
2382006.632341757,161.0,0,26.74039916650472
2396029.870702691,162.0,0,26.75406696102184
2410050.669044957,163.0,0,26.68851186403614
2424065.49834212,164.0,0,26.56393219576817
2438067.430140063,165.0,0,26.46312618566007
2452058.18865066,166.0,0,26.22057535036637
2466054.110000931,167.0,0,26.44036425572967
2480027.180176079,168.0,0,26.16872867779962
2493997.807930861,169.0,0,26.2372498790385
2507967.066076286,170.0,0,26.05508555148399
2521929.537168626,171.0,0,25.72758021380276
2535875.657938123,172.0,0,25.63925607930375
2549814.947653417,173.0,0,25.54456671650906
2563749.803332791,174.0,0,25.71046974681814
2577689.868453942,175.0,0,25.6252776904335
2591622.553717978,176.0,0,25.54470802337227
2605549.150936499,177.0,0,25.2239648865289
2619457.070609801,178.0,0,25.13618802195781
2633363.69767556,179.0,0,25.01645756896891
2647274.09736637,180.0,0,25.14022988239799
2661183.857654594,181.0,0,25.14128817230646
2675090.050314736,182.0,0,25.01977191739607
2688980.300851632,183.0,0,24.68763636622115
2702859.120703347,184.0,0,24.58034607147848
2716734.257525208,185.0,0,24.43739088848328
2730614.387385786,186.0,0,24.47441796443944
2744487.739394173,187.0,0,24.60284718597749
2758360.043193635,188.0,0,24.44617935562564
2772215.284462851,189.0,0,24.13170565879992
2786067.748310336,190.0,0,24.00633882170063
2799914.852715276,191.0,0,23.87775886520302
2813755.600473158,192.0,0,23.75883655914815
2827584.095135711,193.0,0,23.85813853675506
2841426.117902778,194.0,0,23.94127379310017
2855270.609089412,195.0,0,23.7094209435586
2869110.191239391,196.0,0,23.36920865788649
2882926.736811254,197.0,0,23.16276981665337
2896730.061680537,198.0,0,22.97566076485146
2910738.234730449,199.0,0,22.63580666325588
2924543.887217134,200.0,0,22.62654449600556
2938536.144344091,201.0,0,22.24796851848855
2952522.108220436,202.0,0,21.89908360728029
2966503.933063015,203.0,0,21.52535677656426
2980468.920371473,204.0,0,21.17509916940563
2994377.038045932,205.0,0,20.90387068308257
3008239.171570644,206.0,0,20.72245555297472
3022047.931085765,207.0,0,20.50199729179002
3035806.200214416,208.0,0,20.23810550940107
3049508.463513169,209.0,0,20.01322056607057
3063161.202830698,210.0,0,19.81331369649931
3076771.774425376,211.0,0,19.87384448322974
3090414.17666465,212.0,0,19.81227358988485
3104019.142814726,213.0,0,19.58770741245779
3117563.228897858,214.0,0,19.15142972317422
3131015.63967891,215.0,0,18.90305070742499
3144429.047760665,216.0,0,18.72801723781161
3157804.342147954,217.0,0,18.53345787665942
3171182.438559689,218.0,0,18.64136433824327
3184541.957427666,219.0,0,18.53252695365309
3197879.223523404,220.0,0,18.38799841978968
3211161.937000796,221.0,0,17.95049196417575
3224377.63596274,222.0,0,17.80140141123494
3237552.218407515,223.0,0,17.62068581369231
3250707.600504346,224.0,0,17.6972283308864
3263874.121488296,225.0,0,17.56012058138655
3277001.171168625,226.0,0,17.3907836291737
3290087.362333201,227.0,0,17.00359005048073
3303076.288750369,228.0,0,16.80653015568288
3316039.519970592,229.0,0,16.64711750592802
3328976.795789175,230.0,0,16.52822515000069
3341911.51898855,231.0,0,16.6378017750155
3354842.692162842,232.0,0,16.52282197319708
3367751.676165119,233.0,0,16.34490208810086
3380617.252032839,234.0,0,15.95247950649811
3393412.49896103,235.0,0,15.87147956691234
3406182.148093134,236.0,0,15.73522907735909
3418920.512384269,237.0,0,15.64323476089266
3431689.687712319,238.0,0,15.78212832901257
3444456.736423772,239.0,0,15.72363292907589
3457211.363639481,240.0,0,15.60180849735134
3469901.234157972,241.0,0,15.16105195023386
3482312.230522797,242.0,0,15.24719980234486
3494927.226665795,243.0,0,15.05404700087271
3507532.163530782,244.0,0,14.94302490155578
3520126.092710562,245.0,0,14.94140431078974
3532727.018145323,246.0,0,14.85492866997358
3545294.626924023,247.0,0,14.68342508890236
3557586.842974268,248.0,0,14.58581369846852
3569826.1828188,249.0,0,14.50833149983512
3582049.856542103,250.0,0,14.46380246422108
3594255.834729768,251.0,0,14.39704061212584
3606453.322251029,252.0,0,14.36435894270409
3618658.574231766,253.0,0,14.34901952806598
3630839.485827468,254.0,0,14.22437252176496
3643000.472470228,255.0,0,14.16182463801703
3655377.477982137,256.0,0,13.90073984097077
3667722.926851779,257.0,0,13.78056616144688
3679822.426231906,258.0,0,13.97495947893354
3691952.953849666,259.0,0,14.02984605353291
3704086.621492364,260.0,0,13.984944680478
3716443.607260309,261.0,0,13.77551548872206
3728505.412150145,262.0,0,13.56406350177002
3740532.866574429,263.0,0,13.54909273213282
3752786.315546401,264.0,0,13.35803569592497
3764804.71569125,265.0,0,13.38584054028745
3776833.018721584,266.0,0,13.58272162702264
3788863.137767896,267.0,0,13.50360090187201
3800880.417715788,268.0,0,13.45684291790304
3812871.035256948,269.0,0,13.17926235836495
3824806.640574932,270.0,0,13.10856944586562
3836730.411802292,271.0,0,13.06088505159673
3848646.272169411,272.0,0,13.00004801138602
3860576.144244477,273.0,0,13.23248023365529
3872544.982619114,274.0,0,13.11401122363918
3884478.30531881,275.0,0,13.07769526169375
3896390.913260043,276.0,0,12.7634043028272
3908253.029614236,277.0,0,12.75201669127907
3920110.10092812,278.0,0,12.65186365093569
3931937.122212492,279.0,0,12.52934360265435
3943763.066287197,280.0,0,12.61613454769306
3955608.281309672,281.0,0,12.63796129325867
3967432.151168585,282.0,0,12.40422707085884
3979230.028429035,283.0,0,12.41995042766954
3991014.588385411,284.0,0,12.31321802790748
4002768.804509051,285.0,0,12.22247709068764
4014506.647306785,286.0,0,12.13962282377157
4026247.211526345,287.0,0,12.11661942384465
4038014.073946826,288.0,0,12.31690687503857
4049769.853763767,289.0,0,12.16029761343299
4061503.996932792,290.0,0,12.0551629651006
4073218.61455173,291.0,0,11.91718482420433
4084914.778910868,292.0,0,11.82066696082307
4096587.975094065,293.0,0,11.77186068772169
4107128.495493576,294.0,0,11.52559536489064
4117682.124593951,295.0,0,11.43513878634261
4128253.849233784,296.0,0,11.42006733757275
4138815.893198833,297.0,0,11.29284399260839
4149367.298481304,298.0,0,11.20058324739075
4159902.581840836,299.0,0,11.03550997380617
4170422.566883422,300.0,0,10.97027985666824
4180933.768257335,301.0,0,10.9027441331249
4191428.516705673,302.0,0,10.77795287494744
4201902.794776946,303.0,0,10.72226094278336
4212401.938810591,304.0,0,10.75625026165475
4222876.41820243,305.0,0,10.65104548175388
4233340.506604453,306.0,0,10.57749235024515
4243780.835115761,307.0,0,10.44920546694438
4254207.100251548,308.0,0,10.39362052949312
4264625.899299741,309.0,0,10.36440102720514
4275045.461554196,310.0,0,10.34036225343239
4285473.282911122,311.0,0,10.41617199661382
4295904.952716272,312.0,0,10.38451605682246
4306330.512643784,313.0,0,10.3403303692326
4316751.826520801,314.0,0,10.25611608528136
4327137.979766682,315.0,0,10.00301428359476
4337504.421970129,316.0,0,9.954889189206012
4347869.422156364,317.0,0,9.915242269023466
4358225.596031629,318.0,0,9.843833699837155
4368571.385783285,319.0,0,9.781137474700088
4378929.063278072,320.0,0,9.948625563106118
4389254.292176872,321.0,0,9.70171973243882
4399316.826852977,322.0,0,9.711808431181153
4409369.627469197,323.0,0,9.872423838838364
4419656.824099958,324.0,0,9.535293643543245
4429939.656739101,325.0,0,9.504331291740836
4439902.516390402,326.0,0,9.55195507401064
4449920.592579477,327.0,0,9.558052876312262
4459875.59173318,328.0,0,9.668360283637572
4469917.947362863,329.0,0,9.78647239144644
4480224.382692307,330.0,0,9.573665506783382
4490504.942504518,331.0,0,9.33706076064344
4500784.950709511,332.0,0,9.301092109307197
4510742.158690915,333.0,0,9.314180424574957
4520699.516075697,334.0,0,9.250388202379842
4530667.292648166,335.0,0,9.23473761767154
4540845.608741246,336.0,0,9.141311977904856
4551093.320147991,337.0,0,9.384400785942928
4561074.682688192,338.0,0,9.273813913360176
4571062.084102981,339.0,0,9.286695030385347
4581033.929927677,340.0,0,9.244344312260957
4591220.55992217,341.0,0,9.079865119746746
4601180.363798827,342.0,0,9.065351909759944
4611113.55774685,343.0,0,9.027656684199451
4621050.576342396,344.0,0,8.987012126081261
4630921.424326986,345.0,0,8.990828485527464
4641121.702551946,346.0,0,8.975431624274783
4651068.326667547,347.0,0,8.975095081218733
4661005.324462771,348.0,0,8.95799363503138
4670919.911785156,349.0,0,8.896995076526212

File: data/processed_Data_Capacity_25C03.csv
time/s,cycle number,ox/red,Ewe/V,I/mA,Capacity/mA.h
6512.314467271543,0.0,0,3.0000892,-90.002052,36.77170271647176
22779.68557739511,1.0,0,2.9999747,-90.000145,35.63747188938019
38788.18757409017,2.0,0,2.9999938,-90.003326,34.56487744051866
54570.82005244796,3.0,0,3.0000701,-90.006516,33.85037605571448
70196.24141947366,4.0,0,3.0000129,-90.005241,33.37832429845177
85704.40290336264,5.0,0,2.9999554,-89.996315,32.96714772444066
101137.2828051083,6.0,0,3.0000129,-89.999504,32.73626916562738
116521.9823181571,7.0,0,3.0000701,-90.007797,32.58205807066349
131865.6193528995,8.0,0,3.0000129,-90.011627,32.41429666534978
147165.1334785861,9.0,0,2.9999938,-89.999504,32.23381829323368
162427.2721984219,10.0,0,2.9998791,-90.000778,32.13150095737159
177642.2405108744,11.0,0,3.0000129,-90.007156,32.00967843234378
192831.7436193391,12.0,0,3.000051,-90.004608,31.87216769521331
207991.9021232184,13.0,0,3.000051,-90.009071,31.75289530715434
223129.6138235861,14.0,0,2.9999554,-90.003975,31.7060366543117
238257.756522459,15.0,0,2.9999938,-90.005241,31.68117195316524
253367.0956183859,16.0,0,2.9999938,-90.002052,31.56552006758919
268448.3196688443,17.0,0,3.0000129,-90.002052,31.45425408531401
283510.4138130425,18.0,0,3.000051,-90.002693,31.36232693129769
298548.2091753297,19.0,0,2.9999747,-90.002052,31.29418619052295
313552.3883626759,20.0,0,3.0000129,-90.000145,31.24852871676632
328555.713550658,21.0,0,3.0000892,-89.997589,31.21282347364128
343549.6525456514,22.0,0,3.0000319,-90.003975,31.13388305461208
358523.4795556031,23.0,0,3.0000319,-90.007797,31.04637503844915
373474.8463822813,24.0,0,2.9999363,-90.005882,31.02254868234975
388432.7760040727,25.0,0,2.9999938,-90.009071,31.01906202582761
403386.0280293529,26.0,0,3.0000129,-90.000145,30.96766676336544
418320.7898684144,27.0,0,3.000051,-90.008438,30.89022812859635
433231.5469253697,28.0,0,3.0000892,-90.010345,30.82419341838496
448126.1459943652,29.0,0,2.9999938,-90.007156,30.81132040845278
463019.2432644786,30.0,0,2.9999554,-90.008438,30.76906348060396
477887.5227530543,31.0,0,3.0000129,-90.007156,30.72573653498971
492759.4606389143,32.0,0,3.0001082,-90.006516,30.7350419389924
507625.2271293979,33.0,0,3.0001657,-90.002693,30.63348942289099
522477.0128302667,34.0,0,3.000051,-90.001419,30.57564375621374
537321.2707406767,35.0,0,2.9999747,-90.000145,30.56924487854976
552156.2993080355,36.0,0,3.0000319,-90.003975,30.54764810860488
566980.9688879736,37.0,0,3.0000701,-90.007797,30.52219882908036
581802.6578716263,38.0,0,3.000051,-90.002693,30.48588799022077
596608.6592744477,39.0,0,3.0001657,-90.000145,30.39265797806002
611395.8811002295,40.0,0,2.9999747,-90.002693,30.38649457742653
626186.3687219694,41.0,0,3.0000129,-90.001419,30.36580911385219
640977.0195435397,42.0,0,2.9999938,-90.002693,30.3500148993882
655749.9923867178,43.0,0,3.0000701,-90.006516,30.28888845186448
670513.139041882,44.0,0,2.9999173,-90.002693,30.30049282674327
685267.0339083597,45.0,0,2.9999938,-89.999504,30.2308513661558
700007.9131907448,46.0,0,3.0000319,-89.99823,30.24341072783832
714753.823067002,47.0,0,3.0000892,-90.008438,30.1988817891744
729499.925742954,48.0,0,3.0000129,-90.002693,30.21162789698068
744242.7708229013,49.0,0,2.9999363,-90.001419,30.16230312884091
758976.6847138065,50.0,0,3.0001082,-90.005882,30.15889500792821
773699.4326183754,51.0,0,3.0000129,-90.004608,30.10592472248883
788416.0101304539,52.0,0,3.0000892,-90.006516,30.0653167131568
803136.3554379009,53.0,0,3.0000129,-90.010345,30.02150806607352
817845.2813593,54.0,0,2.9999747,-90.010979,30.00903740588378
832545.0200919285,55.0,0,2.9998982,-90.003326,29.99050821093626
847228.3348446861,56.0,0,3.0000319,-90.003975,29.96409596452332
861901.3454099745,57.0,0,3.0000892,-90.011627,29.91042051849619
876564.001187934,58.0,0,3.0000319,-90.003975,29.85402317802939
891223.2975700013,59.0,0,2.9999938,-90.005882,29.85046995038137
905874.5209619366,60.0,0,3.0000129,-90.008438,29.83163142035924
920518.492562716,61.0,0,3.0000319,-90.003975,29.80071071698846
935159.1337676124,62.0,0,3.0000319,-90.007156,29.80630100382738
949790.2923840656,63.0,0,3.000051,-90.002693,29.75601808142043
964414.7092087268,64.0,0,3.0000892,-90.009071,29.70372626816096
979038.3848343528,65.0,0,3.0000319,-90.002052,29.66263124204469
993649.7500749644,66.0,0,3.000051,-90.008438,29.62051833389286
1008256.298921503,67.0,0,2.9999938,-90.005241,29.68504847377018
1022881.497945242,68.0,0,2.9999747,-90.004608,29.667550134162
1037493.732984807,69.0,0,2.9998982,-90.007156,29.67855828091813
1052098.768898144,70.0,0,2.9999554,-90.008438,29.62392872895562
1066692.86939132,71.0,0,2.9999938,-90.007797,29.60210990142653
1081287.806883372,72.0,0,3.0000319,-90.005882,29.58326026601537
1095884.331373133,73.0,0,2.9999363,-90.000145,29.58806453337733
1110472.658474643,74.0,0,2.9999747,-90.006516,29.55809881810338
1125053.81158638,75.0,0,2.9999938,-90.005241,29.51864854300226
1139629.02430664,76.0,0,2.9999554,-90.004608,29.50513328969872
1154200.046432868,77.0,0,2.9999938,-90.002052,29.51701229106223
1168773.255955975,78.0,0,3.0000129,-89.995674,29.55075498054422
1183358.355262082,79.0,0,3.000051,-90.005241,29.51203269830703
1197926.492192474,80.0,0,3.0000701,-90.006516,29.44575160417977
1212484.920936704,81.0,0,3.000051,-90.000778,29.4255890718138
1227042.107082717,82.0,0,2.9999938,-89.998863,29.38392699279574
1241587.915644992,83.0,0,2.9999938,-90.007797,29.37071419593768
1256124.364820655,84.0,0,2.9999938,-90.009071,29.33960589169908
1270656.592202336,85.0,0,2.9999554,-89.996956,29.3930053895128
1285188.733184181,86.0,0,3.0000892,-90.002052,29.34808425395623
1299710.325581159,87.0,0,3.000051,-89.99823,29.30225251457469
1314214.704602744,88.0,0,3.000051,-90.006516,29.11516886835142
1328691.308064014,89.0,0,2.9999554,-89.999504,29.09339824838808
1343179.542908754,90.0,0,3.0000129,-89.997589,29.08581055460442
1357657.824367661,91.0,0,3.0000129,-90.002052,29.10206738609655
1372140.285220601,92.0,0,3.0000701,-90.005882,29.11889941616696
1386635.837854803,93.0,0,3.0000319,-89.999504,29.14332827748026
1401128.990292508,94.0,0,2.9999938,-90.008438,29.02919429773797
1415608.953748982,95.0,0,3.000051,-90.006516,28.99254481210452
1430037.047679722,96.0,0,3.000051,-90.002693,28.99988830692422
1444510.411745675,97.0,0,3.0000701,-90.000145,28.97437720190602
1458916.47270786,98.0,0,2.9999747,-90.000145,29.03468518579778
1473370.299001757,99.0,0,3.0000129,-90.000145,28.98304191255823
1487777.359562527,100.0,0,2.9999554,-90.004608,28.91846614522045
1502219.332273282,101.0,0,3.0000701,-89.995674,28.87473892064627
1516627.699832287,102.0,0,2.9999938,-90.003975,28.93277010869131
1531039.031386968,103.0,0,3.0000319,-90.005241,28.91105482319724
1545496.286475942,104.0,0,2.9999554,-90.004608,28.9184097195295
1559941.801581725,105.0,0,2.9999938,-90.002693,28.96362178158653
1574390.393483162,106.0,0,2.9999747,-90.003326,28.91334982847764
1588818.68361355,107.0,0,3.0001466,-90.002693,28.92132699160848
1603260.361924838,108.0,0,3.0000129,-90.006516,28.92249197400585
1617710.235224351,109.0,0,2.9999747,-90.003975,28.98838505366474
1632168.329912093,110.0,0,2.9999747,-90.000145,28.87151659940715
1646596.746242291,111.0,0,3.0000129,-90.007156,28.75882762361994
1661009.280795276,112.0,0,2.9999747,-90.003326,28.69937831115891
1675397.991982266,113.0,0,2.9999938,-90.002693,28.64556250707036
1689789.52656525,114.0,0,3.0000129,-90.007797,28.62263720963373
1704188.845137078,115.0,0,3.0000129,-90.002693,28.66045347001435
1718575.489927106,116.0,0,3.0000129,-90.005241,28.74053458039261
1732960.844318923,117.0,0,2.9999554,-90.007156,28.65482312340207
1747337.310323514,118.0,0,2.9999747,-90.003975,28.61655620703928
1761718.065921944,119.0,0,2.9999554,-90.001419,28.57191405641768
1776093.589127842,120.0,0,2.9999554,-90.005882,28.55212883711582
1790472.921128336,121.0,0,3.0000129,-90.000145,28.61814397943797
1804849.352932945,122.0,0,2.9999747,-90.001419,28.62661603589206
1819226.466736592,123.0,0,3.0000129,-90.003326,28.58611999804437
1833611.095729493,124.0,0,2.9999554,-89.995674,28.50506234624735
1847987.427134242,125.0,0,3.0000701,-90.008438,28.50339679880522
1862355.93855023,126.0,0,3.000051,-90.011627,28.48674044747546
1876729.02315972,127.0,0,3.0000701,-90.007156,28.51953582528899
1891100.501571404,128.0,0,3.0000319,-90.003975,28.58240261441382
1905489.752757643,129.0,0,3.0000319,-90.000778,28.58159285867018
1919874.902949728,130.0,0,3.0001273,-89.996956,28.51329929146615
1934245.144563183,131.0,0,3.0000892,-90.001419,28.50286171673626
1948622.478366509,132.0,0,3.0000319,-90.003975,28.50801343445927
1962991.223582059,133.0,0,3.0000319,-90.006516,28.48180012459017
1977368.677985165,134.0,0,3.0000129,-90.009071,28.48440397876357
1991740.898395833,135.0,0,2.9999173,-90.000145,28.47225630726921
2006113.764405482,136.0,0,3.0000129,-90.002052,28.42863812746555
2020475.641430959,137.0,0,2.9999938,-90.002693,28.41686349241258
2034838.783454578,138.0,0,3.0000701,-90.005241,28.40304809964075
2049195.358287551,139.0,0,3.0000892,-90.009071,28.37068817525225
2063556.196914453,140.0,0,3.0001273,-90.007797,28.41210591801327
2077905.480757922,141.0,0,3.0000892,-90.002052,28.36727823264656
2092254.716201473,142.0,0,3.0000319,-90.003326,28.34879905269243
2106608.704006661,143.0,0,3.000051,-90.000778,28.32843664706041
2120955.596256368,144.0,0,2.9999173,-89.996315,28.32330778417251
2135304.768323597,145.0,0,2.9999747,-90.006516,28.31350753205959
2149653.170384064,146.0,0,2.9998982,-90.002693,28.33865507391063
2164000.411637485,147.0,0,3.0000129,-90.003326,28.30912800657825
2178347.931291014,148.0,0,2.9999938,-90.003326,28.25136556242537
2192691.561514225,149.0,0,3.0000892,-90.003326,28.23495024006057
2207026.061068259,150.0,0,3.0000892,-90.002052,28.24336399959396
2221367.494877066,151.0,0,2.9999938,-90.002693,28.23469319485475
2235707.021468163,152.0,0,3.0000701,-90.009712,28.22612643853801
2250045.806255542,153.0,0,3.0000319,-90.004608,28.19257871661167
2264384.147639334,154.0,0,2.9998982,-89.999504,28.17204480821144
2278722.799424246,155.0,0,3.0000129,-90.005882,28.11110231369145
2293059.819796495,156.0,0,3.0000129,-90.003326,28.11517986747487
2307398.574783154,157.0,0,2.9999173,-90.002052,28.13131527624596
2321736.24676182,158.0,0,3.0000129,-90.005241,28.19675594798107
2336070.615314387,159.0,0,2.9999938,-89.999504,28.1843737095002
2350407.032483015,160.0,0,3.0000701,-90.000778,28.11749240999308
2364742.203043215,161.0,0,3.000051,-90.001419,28.13266097149278
2379071.585957564,162.0,0,3.0000701,-90.006516,28.02904832670507
2393393.710817855,163.0,0,3.0000701,-89.998863,28.02666619276389
2407714.980869021,164.0,0,3.000051,-90.003326,28.0314845203942
2422038.310735982,165.0,0,2.9999554,-90.003975,28.06430858220461
2436361.626003414,166.0,0,2.9999363,-90.003975,27.99706906914982
2450682.039848596,167.0,0,2.9999938,-90.006516,27.95771642688117
2464999.671674043,168.0,0,2.9999938,-90.000145,27.9222258072052
2479319.290513068,169.0,0,3.0000701,-90.008438,27.916379161015
2493636.396332428,170.0,0,3.0000701,-90.002052,27.9522585141008
2507949.287720986,171.0,0,2.9999363,-90.002052,27.94183404445098
2522259.692890767,172.0,0,2.9999554,-90.002052,27.87028859536318
2536567.644640744,173.0,0,3.0000319,-90.009071,27.82689051002841
2550871.268757705,174.0,0,3.0000701,-90.000778,27.78528172213831
2565172.996459006,175.0,0,3.0001273,-90.005882,27.75411166252054
2579483.651230007,176.0,0,2.9999938,-90.003326,27.89998966783437
2593788.489955876,177.0,0,2.9999938,-89.99823,27.86395784282346
2608089.346850671,178.0,0,3.0000319,-90.003326,27.78066352831392
2622390.248346352,179.0,0,3.0000319,-90.005241,27.77488194970451
2636692.182249382,180.0,0,3.0001273,-90.005882,27.73808568953583
2650991.668134004,181.0,0,2.9999938,-90.005882,27.72747613547215
2665292.873232432,182.0,0,3.0000892,-90.002052,27.80459320314533
2679585.219463393,183.0,0,2.9999554,-90.004608,27.79958310385429
2693872.925457284,184.0,0,3.0000319,-89.997589,27.72833135365596
2708163.782676041,185.0,0,2.9999173,-90.007156,27.67733768745419
2722454.861495905,186.0,0,3.0000892,-90.009071,27.66823668495476
2736749.690746602,187.0,0,2.9999938,-89.99823,27.70282779149328
2751046.995612946,188.0,0,2.9999938,-90.003326,27.82278383743833
2765354.457357943,189.0,0,3.000051,-90.002052,27.85994039086622
2779656.75386419,190.0,0,2.9999173,-89.995674,27.80011813641232
2793963.000599818,191.0,0,3.0000319,-90.004608,27.75260235787836
2808257.313643016,192.0,0,3.000051,-90.007797,27.7520589996151
2822556.891927853,193.0,0,3.0000129,-90.005882,27.7155718407585
2836846.795136888,194.0,0,3.0001466,-90.002052,27.79909324607004
2851146.779024445,195.0,0,3.0000319,-90.002693,27.78767769422701
2865445.901905373,196.0,0,3.0000319,-90.001419,27.55868549024623
2879731.248681774,197.0,0,3.0000129,-90.007156,27.50134457015653
2894012.386425495,198.0,0,3.0000129,-90.000145,27.38703986777587
2908283.529890783,199.0,0,3.0001466,-90.005241,27.29571738707691
2922554.985759474,200.0,0,2.9999938,-90.003975,27.46615036786396
2936831.846270107,201.0,0,2.9999554,-90.006516,27.49224010614612

File: data/processed_Data_Capacity_25C04.csv
time/s,cycle number,ox/red,Ewe/V,I/mA,Capacity/mA.h
6478.380667682388,0.0,0,3.0000176,-90.005455,35.53421917888683
22496.03738016469,1.0,0,3.0000176,-90.008644,34.23352049349796
38250.25437242325,2.0,0,3.0000939,-90.0131,33.32803503108719
53827.36985039769,3.0,0,3.0000367,-90.009277,32.72731222793072
69281.8198351243,4.0,0,2.9999793,-90.006729,32.31167452005597
84667.79794788582,5.0,0,3.0000749,-90.008003,32.22121235891173
100010.3876709938,6.0,0,3.0001321,-89.994621,32.06959932462568
115309.4218043624,7.0,0,2.999922,-90.012466,31.7891650911882
130560.4487491699,8.0,0,3.0000176,-90.011185,31.60870696270835
145771.6758610359,9.0,0,3.0000176,-90.006729,31.43520214339108
160946.6419672302,10.0,0,2.9999793,-90.012466,31.36526137435192
176128.8844745625,11.0,0,2.9999411,-90.001625,31.49226453007636
191307.5507813324,12.0,0,2.9999411,-90.008003,31.44771278960162
206462.2590843579,13.0,0,3.0000939,-90.008644,31.30953910837555
221602.6513851406,14.0,0,2.9999602,-90.0131,31.22808981972335
236724.8880830903,15.0,0,3.0000749,-90.013741,31.1870786242455
251848.6159812682,16.0,0,3.0000749,-90.002274,31.18108741659756
266971.5607271743,17.0,0,3.0000939,-89.997803,31.34579970789288
282110.5240141354,18.0,0,3.0000558,-90.012466,31.2771273329934
297228.2633169014,19.0,0,3.0000558,-90.014374,31.13203234013491
312318.7344399933,20.0,0,3.0000558,-90.008644,31.04366723741153
327404.0283669373,21.0,0,3.000113,-90.014374,31.07727034914143
342508.2868797448,22.0,0,2.9999793,-90.000359,31.21932133461674
357627.9485810697,23.0,0,3.0000176,-90.000359,31.28700768557315
372735.6090913322,24.0,0,2.9999602,-90.011185,31.16909723485391
387835.2892075535,25.0,0,3.0000749,-90.0131,31.1015269780778
402921.7011336498,26.0,0,2.9999602,-90.013741,31.0146292093408
417984.3360774522,27.0,0,2.9999793,-90.005455,31.02464503181665
433056.1916144048,28.0,0,3.0000558,-90.00354,31.10935067943151
448130.5661494788,29.0,0,2.9999986,-89.999084,31.01862725271178
463170.7163100499,30.0,0,3.0000367,-90.015007,30.8350889477395
478193.1636838196,31.0,0,2.999922,-90.011833,30.66348950949947
493188.2496779502,32.0,0,2.9999411,-90.006729,30.51056964367973
508172.2238803832,33.0,0,3.0000176,-90.006096,30.68431093843333
523175.0676687555,34.0,0,3.0000176,-90.000992,30.78901973279656

File: data/processed_Data_Capacity_25C05.csv
time/s,cycle number,ox/red,Capacity/mA.h
6460.034467904508,0.0,0,37.2108309725774
22510.05038326955,1.0,0,36.27649850941464
38316.5577784084,2.0,0,35.50829943284563
53940.35025857214,3.0,0,34.88361578481848
69432.24120920023,4.0,0,34.38402750885735
84817.35493143671,5.0,0,34.05901097849488
100111.9596750156,6.0,0,33.65405508343294
115330.5248346888,7.0,0,33.45664592242688
130504.1768049554,8.0,0,33.26008890968071
145640.0395039096,9.0,0,33.32568072968201
160776.9870030358,10.0,0,33.26056430189428
175878.7502966579,11.0,0,33.12156491629028
190940.6505842768,12.0,0,32.8075834713368
205964.2386659016,13.0,0,32.68987691575881
220949.1743416628,14.0,0,32.5988336667222
235942.3038185202,15.0,0,32.74854635851202
250934.1614951817,16.0,0,32.66772292428123
265903.857778782,17.0,0,32.46556489218695
280826.336035999,18.0,0,32.27708291046739
295719.7673148625,19.0,0,32.18729483595617
310591.2274082135,20.0,0,32.21024502388772
325476.0804934669,21.0,0,32.26934106442092
340362.7035773955,22.0,0,32.2382917045085
355224.1538800839,23.0,0,31.97039387592019
370048.839206791,24.0,0,31.92924616364792
384870.55113451,25.0,0,31.86358379900871
399676.9212736711,26.0,0,32.04487921814223
414503.8149987424,27.0,0,31.99113765113488
429322.5281313891,28.0,0,31.95421955263862
444119.4420787874,29.0,0,31.66753182935969
458866.0748601686,30.0,0,31.60337135445789
473605.2278471421,31.0,0,31.57315437944958
488349.1838297043,32.0,0,31.57947703229735
503067.2096307389,33.0,0,31.47552191242597
517780.3730353978,34.0,0,31.43626839550061
532474.670992963,35.0,0,31.33143965843115
547147.8615582474,36.0,0,31.28588613723413
561816.9401285467,37.0,0,31.25797488146845
576483.7655015029,38.0,0,31.24714509634099
591136.914291177,39.0,0,31.2404735538949
605789.3458816931,40.0,0,31.17305360719895
620431.7508844452,41.0,0,31.14077984168959
635055.64930984,42.0,0,31.06018427864669
649681.5975327417,43.0,0,31.08086020148169
664328.6163299792,44.0,0,31.33579587926866
678985.3695153501,45.0,0,31.26064729223292
693633.0303116925,46.0,0,31.26022742490641
708235.2383635826,47.0,0,30.92619938022659
722805.0770550221,48.0,0,30.84471085930386
737360.3605642468,49.0,0,30.80649801930575
751950.8356304877,50.0,0,31.06062043453514
766546.2664906718,51.0,0,31.00495702918669
781124.6697716601,52.0,0,30.95471100771035
795673.0482893027,53.0,0,30.71987672344245
810199.5552336774,54.0,0,30.60542601386982
824715.9845903367,55.0,0,30.55493431645714
839248.2059277222,56.0,0,30.82024996933957
853800.3438407928,57.0,0,30.70761017195592
868325.2109871805,58.0,0,30.69863088512716
882817.153573826,59.0,0,30.400956194934
897281.2475944571,60.0,0,30.36144683247463
911731.5250319728,61.0,0,30.31845889825905
926209.932635154,62.0,0,30.55810022977188
940694.7506304656,63.0,0,30.50467814474021
955171.2712359315,64.0,0,30.47638558824752
969608.0366899706,65.0,0,30.13900078815501
984007.9769889304,66.0,0,30.0779753615562
998398.1100998968,67.0,0,30.04046327413138
1012805.496189846,68.0,0,30.22727837954921
1027208.86828466,69.0,0,30.19987917671122
1041629.175958809,70.0,0,30.21615806579972
1056023.359896861,71.0,0,29.95909737602955
1070381.284128007,72.0,0,29.88578439347456
1084758.213531807,73.0,0,29.92007461958227
1099101.008384533,74.0,0,29.80474803498928
1113428.216659505,75.0,0,29.78156973779259
1127743.268751942,76.0,0,29.71578246423557
1142044.46466421,77.0,0,29.636666874741
1156330.308398418,78.0,0,29.59578536276505
1170620.665326186,79.0,0,29.55892238215174
1184892.979679726,80.0,0,29.58812442931707
1199162.081837803,81.0,0,29.57313748166528
1213435.487389725,82.0,0,29.59452438346522
1227698.085757151,83.0,0,29.39243088851976
1241926.716973264,84.0,0,29.36163946614288
1256158.639184657,85.0,0,29.39707065159309
1270420.464953225,86.0,0,29.51934559629989
1284702.245693275,87.0,0,29.5145689667333
1298958.106470358,88.0,0,29.52368952685628
1313171.940707617,89.0,0,29.18570013445963
1327353.926590383,90.0,0,29.14278481985768
1341523.444690976,91.0,0,29.1427026756736
1355735.937330149,92.0,0,29.41297980159209
1369978.432126343,93.0,0,29.51520588578286
1384239.042296667,94.0,0,29.32738570971426
1398428.114969231,95.0,0,29.11450756926857
1412603.454861552,96.0,0,29.07472505562126
1426765.69717259,97.0,0,29.03977887562179
1440957.149241794,98.0,0,29.38839966272482
1455174.332074221,99.0,0,29.28475522977321
1469381.40592115,100.0,0,29.21793091505262
1483506.152685717,101.0,0,29.01554180450823
1497667.392398123,102.0,0,28.99601845460169
1511823.487517916,103.0,0,28.91826524951723
1525949.123281212,104.0,0,29.02633118563546
1540085.879828655,105.0,0,29.04869841198901
1554188.157625411,106.0,0,28.99350245156267
1568328.195968218,107.0,0,28.6843974537222
1582422.548376419,108.0,0,28.61641887577314
1596480.086637221,109.0,0,28.53944099574027
1610555.025473159,110.0,0,28.91622680096602
1624676.792642016,111.0,0,28.77837604545167
1638755.235472899,112.0,0,28.75939730705853
1652858.613468111,113.0,0,28.60893669515316
1666954.737873692,114.0,0,28.42169947649599
1681002.283748809,115.0,0,28.33683582841958
1695039.517838601,116.0,0,28.29700638200379
1709065.76614416,117.0,0,28.28391928477052
1723100.795637161,118.0,0,28.23220141816456
1737139.919124294,119.0,0,28.29959349837536
1751172.242621196,120.0,0,28.11954195581307
1765193.269134268,121.0,0,28.18831241219117
1779214.817446597,122.0,0,28.02385184532841
1793226.012773693,123.0,0,28.01476982387081
1807223.987919696,124.0,0,28.03848517717151
1821229.559054878,125.0,0,27.93562439327622
1835238.928384613,126.0,0,27.94926431046972
1849239.368327118,127.0,0,27.94677990825142
1863258.902842324,128.0,0,28.12963292974007
1877277.954558145,129.0,0,28.20452883775621
1891295.329876445,130.0,0,28.19522882291409
1905318.057587072,131.0,0,28.22224759811992
1919349.328885455,132.0,0,27.89438062009006
1933345.329434298,133.0,0,27.85048423381004
1947347.761173993,134.0,0,27.77057135476517
1961347.338917732,135.0,0,28.15231470375273
1975370.467027824,136.0,0,28.08959203300099
1989374.731964886,137.0,0,28.05009767235313
2003384.684493806,138.0,0,27.78466178480272
2017378.434245907,139.0,0,27.67057809919696
2031367.837204244,140.0,0,27.64154503215491
2045350.598172016,141.0,0,27.9722580416188
2059338.606932305,142.0,0,28.04920439648905
2073333.834282286,143.0,0,27.85635354363254
2087323.747439876,144.0,0,27.63243216200719
2101291.524578914,145.0,0,27.42306252968976
2115249.907039762,146.0,0,27.44066646154448
2129205.368478663,147.0,0,27.60449850284829
2143166.963565726,148.0,0,27.67110951900485
2157117.350165479,149.0,0,27.54287047994361
2171056.977084495,150.0,0,27.13516539826414
2184963.275345653,151.0,0,27.09878786272557
2198876.063857578,152.0,0,27.02657182190368
2212793.725606103,153.0,0,27.2691163783099
2226724.027452193,154.0,0,27.52997684079831
2240667.122595899,155.0,0,27.33276067108241
2254581.043716416,156.0,0,26.95369891297149
2268493.364425369,157.0,0,27.26613578542958
2282428.110505126,158.0,0,26.89124129143987
2296316.786830332,159.0,0,26.85744481208678
2310226.86112038,160.0,0,27.38782729213123
2324145.254275112,161.0,0,27.38479855686142
2338066.901255935,162.0,0,26.93488756284329
2351953.802168258,163.0,0,26.75692135474013
2365834.823835738,164.0,0,26.72319119976761
2379712.451277595,165.0,0,26.65502949189036
2393584.740276948,166.0,0,26.6836403958876
2407454.608057953,167.0,0,26.63756436121662
2421316.610177986,168.0,0,26.57121316772971
2435190.246788657,169.0,0,26.4327198458129
2449035.746182637,170.0,0,26.25967547635738
2462865.551454,171.0,0,26.08447539654543
2476676.708984986,172.0,0,26.32024865250228
2490516.745935907,173.0,0,26.32852004081643
2504349.370230891,174.0,0,26.22535300642776
2518174.700069938,175.0,0,25.82686737536196
2531977.024330873,176.0,0,25.74944544623185
2545771.624533586,177.0,0,25.65620729160223
2559572.205782846,178.0,0,25.85603476698429
2573373.924040005,179.0,0,25.83796669468394
2587169.947854251,180.0,0,25.77716836976115
2600952.361961998,181.0,0,25.43643554910868
2614724.881794855,182.0,0,25.30941016915557
2628489.311764769,183.0,0,25.17930620987281
2642245.937276408,184.0,0,25.11671122849356
2655994.728127375,185.0,0,25.38899533084655
2669752.358044453,186.0,0,25.20886915431802
2683499.578683041,187.0,0,25.18296738557686
2697252.115162544,188.0,0,24.71486435394371
2710962.195315614,189.0,0,24.56511272951632
2724667.508432481,190.0,0,24.39872800833552
2738373.554753665,191.0,0,24.66453463728969
2752078.054263443,192.0,0,24.59218619443597
2765780.620358847,193.0,0,24.39159277002167
2779462.510894898,194.0,0,23.96306405127635
2793122.252060302,195.0,0,23.80932810923849
2806766.599107824,196.0,0,23.62583824726995
2820609.763894655,197.0,0,23.308001600577
2834445.141221985,198.0,0,22.94588243081793
2848242.41905427,199.0,0,22.53367100904592
2862000.252783515,200.0,0,21.69172994317628
2875674.250950912,201.0,0,21.09760483904563
2889259.072631873,202.0,0,20.52327395298216
2902720.883568287,203.0,0,20.03493546937435
2916042.946094129,204.0,0,19.68663391252642
2929277.687347889,205.0,0,19.35742171387776
2942452.989278916,206.0,0,18.91711335048335
2955499.604685329,207.0,0,18.56122039230049
2968463.292054329,208.0,0,18.22558691142948
2981348.272818524,209.0,0,17.9000016767968
2994158.110203795,210.0,0,17.60985011008156
3006941.72772444,211.0,0,17.37013461491099
3019631.700189322,212.0,0,17.1293220696178
3032289.846144833,213.0,0,16.82030570263461
3044855.618855007,214.0,0,16.56618941946367
3057364.735530328,215.0,0,16.32555421598561
3069810.34551505,216.0,0,16.13715643941878
3082249.925055936,217.0,0,16.18821669205942
3094684.188954726,218.0,0,16.15259863827684
3107088.45302207,219.0,0,15.9368262306989
3119424.154763252,220.0,0,15.45012341984728
3131666.192384522,221.0,0,15.23322724081039
3143864.442668848,222.0,0,15.01319377243762
3156012.918169841,223.0,0,14.80613382219228
3168132.943252515,224.0,0,14.90162790028383
3180255.388154536,225.0,0,14.75071971855334
3192353.520669609,226.0,0,14.61464831594256
3204411.356074981,227.0,0,14.30987769451097
3216381.592804886,228.0,0,14.00858378126824
3228300.902744353,229.0,0,13.83352899021869
3240186.342023186,230.0,0,13.65589235178375
3252046.796509467,231.0,0,13.75781653897858
3263925.201534364,232.0,0,13.64349158834287
3275758.632012948,233.0,0,13.47369104247326
3287559.807443097,234.0,0,13.29729724611364
3299292.825749375,235.0,0,12.90380110704804
3310956.818724327,236.0,0,12.7458694942292
3322582.207813628,237.0,0,12.60100033221013
3334178.03627599,238.0,0,12.52997938063049
3345778.670965254,239.0,0,12.52557402607772
3357365.433557466,240.0,0,12.44155797473316
3368922.431121543,241.0,0,12.26471491907287
3380440.788987845,242.0,0,11.91056540335677
3391893.540948682,243.0,0,11.78797730224948
3403314.714067768,244.0,0,11.64827771279781
3414701.716724981,245.0,0,11.52142908150142
3426074.394871384,246.0,0,11.60901892944504
3437461.168926239,247.0,0,11.52184718212424
3448830.836249791,248.0,0,11.4473719781935
3460174.16357094,249.0,0,11.30270814366784
3471444.750132717,250.0,0,10.91858635390684
3481455.384604201,251.0,0,10.67373208064229
3491444.966164947,252.0,0,10.44677783060073
3501443.248140689,253.0,0,10.23937437096954
3511389.685569972,254.0,0,10.03651552201377
3521303.554946944,255.0,0,9.976598261161827
3531239.355243288,256.0,0,9.802147884025157
3541106.850864731,257.0,0,9.615831868097516
3550941.339580901,258.0,0,9.384034823294334
3560716.428692728,259.0,0,9.206987673194464
3570483.024737757,260.0,0,9.050319065337284
3580221.558367889,261.0,0,8.881945510706576
3589948.663510188,262.0,0,8.711952528386004
3599654.618090205,263.0,0,8.566232084306934
3609356.237836778,264.0,0,8.455296099994227
3619044.558480348,265.0,0,8.319265180312277
3628692.11885149,266.0,0,8.11986687233777
3638324.055301629,267.0,0,7.915623033944022
3647936.933206439,268.0,0,7.741581440574651
3657531.417569146,269.0,0,7.560249045956506
3667117.368465401,270.0,0,7.37759524560589
3676676.426388055,271.0,0,7.282401848998173
3686228.76925778,272.0,0,7.176978121959681
3695769.530639134,273.0,0,7.062962617378662
3705273.681779698,274.0,0,6.862189511004122
3714749.242124893,275.0,0,6.669281936765461
3724196.35805168,276.0,0,6.362518159171645
3733618.691208396,277.0,0,6.171057413628054
3743322.66773735,278.0,0,5.973621125985035
3753041.95521104,279.0,0,5.727673447402961
3762679.730571583,280.0,0,5.444773123168943
3772303.27422858,281.0,0,5.272874802821264
3781905.740921542,282.0,0,4.991844574747708
3791421.293846697,283.0,0,4.659066083397338
3800905.246729201,284.0,0,4.333238935614687
3810270.215170328,285.0,0,3.876157905380248
3819770.088199355,286.0,0,3.470549390727998
3829243.996470644,287.0,0,3.015854885369619
3838651.429254591,288.0,0,2.555262046793196
3847918.735730983,289.0,0,2.138139820950826
3857391.109567173,290.0,0,1.76848618268119
3867021.76542335,291.0,0,1.496497436195374
3876563.035497852,292.0,0,1.174396662928263
3886002.916679218,293.0,0,0.9001016641756696
3895339.087628238,294.0,0,0.6475060931125222
3904571.506493412,295.0,0,0.4797092049708896
3913755.155285746,296.0,0,0.3650434291356403
3922957.305188607,297.0,0,0.2922104584227664
3932192.881276548,298.0,0,0.2460738556832208
3941393.700275838,299.0,0,0.2134571080385843
3950709.283086456,300.0,0,0.1937310578727723
3959995.282213368,301.0,0,0.1719720986679923
3969303.117529608,302.0,0,0.1547169927050273
3978593.249305895,303.0,0,0.1401216009322273
3987871.56504979,304.0,0,0.1258266858232286
3997139.959728956,305.0,0,0.1128927847633362
4006474.177518934,306.0,0,0.102183324066586
4015823.682811528,307.0,0,0.09192916448296438
4025129.402215555,308.0,0,0.08148511466174659
4034527.349706627,309.0,0,0.0764081089803907
4043839.070138641,310.0,0,0.06904382254409784
4053206.175169989,311.0,0,0.06695423139444985
4062990.045061581,312.0,0,0.07346770970323355
4072603.293632958,313.0,0,0.06737237280570134
4082064.246915358,314.0,0,0.06458244799041744
4091550.885857016,315.0,0,0.06490194719738426
4100870.928716868,316.0,0,0.06069301769680449
4110181.667769477,317.0,0,0.060472425514645
4119808.307384208,318.0,0,0.07521281398603652
4129341.752687109,319.0,0,0.06621414163377548
4138559.76574181,320.0,0,0.06012992979473535
4147664.17899923,321.0,0,0.05272954524654813
4156788.029056452,322.0,0,0.04765501776207817
4165802.812127024,323.0,0,0.04124022168053525
4174740.700341623,324.0,0,0.03592050449032253
4183473.976141952,325.0,0,0.03169587632242837
4191960.215145547,326.0,0,0.02774131883451673
4200233.945207123,327.0,0,0.02416657931094699
4229806.127295569,328.0,1,2.721403327936376
